Repository: FDUStudyUI/StudyUI

# StudyUI

**面向材料科学研究的本地 Agent 工作台、可视化工作流环境和可追溯科研节点库。**

StudyUI 让研究者用自然语言描述研究目标、检查本地数据、检索学术元数据，并在明确授权后让 Agent 规划、创建、修改和运行科研工作流。对话、工作流画布、科研组件、权限审批和运行审计都在同一个本地服务中完成；模型密钥存入系统凭据库，项目数据保留在本机。

当前发布版：**`beta-demo`**

[下载 Windows x64 免安装便携版](https://github.com/FDUStudyUI/StudyUI/releases/download/beta-demo/StudyUI-beta-demo-windows-x64-portable.zip) · [Release 说明](https://github.com/FDUStudyUI/StudyUI/releases/tag/beta-demo) · [SHA-256](https://github.com/FDUStudyUI/StudyUI/releases/download/beta-demo/StudyUI-beta-demo-windows-x64-portable.zip.sha256)

> **研究结果需要研究者复核。**节点会报告方法、参数、输入来源、警告和适用范围，但不会自动确认样品身份、实验设计、仪器校准或物相。演示数据不能替代真实实验记录。

## 项目简介

StudyUI 由三层组成：

- **StudyUI Agent Harness**：项目会话、持久任务、流式进度、权限档位、一次性审批、调用审计、Skills 预检和受控工具调用。默认由 **DeepSeek Harness（DSH）官方 Python SDK** 引擎执行 agent 循环，支持会话恢复与原生工具审批；DSH 不可用时回退到内置 harness。
- **工作流画布与执行器**：基于 LFX/LFX 的本地画布，保存为可恢复的 JSON 工作流；节点代码来自仓库登记的 StudyUI 组件。
- **材料科学节点库**：覆盖数据接入、提取、预处理、质量检查、材料分析、统计建模、可视化和文献证据的 70 个组件。

它面向“从原始数据到可复核结果”的完整链路：导入仪器或表格数据，检查单位、缺失值、重复和异常，执行确定性科学计算，生成图件与报告，并保留来源、哈希、参数和运行记录。

### 核心能力

- **本地优先**：只监听回环地址；工作流、会话、审批和审计数据保存在项目目录，模型密钥不写入 Git 或工作流 JSON。
- **Agent 可操作画布**：Agent 只能使用组件目录中登记的节点、端口和配置；未知组件或自定义代码不会执行。
- **可追溯运行**：每个节点保留配置、输入来源、警告、结果和附件；工作流修改有历史版本，删除进入可恢复目录。
- **科学计算与语言模型分离**：统计和数值计算由确定性节点完成；AI 分析节点只综合获批的上游数据，不自行联网、读文件或执行代码。
- **无模型也能使用**：首页五个演示案例可打开参考工作流，在表单中调整参数并运行，不需要模型密钥。
- **可审计的权限**：默认“项目协作”，可切换只读、逐项审批和审核后沙箱 Skill；跨项目、删除、权限提升和模型数据外发需要审批。

# StudyUI

**StudyUI 是面向材料科学研究的本地 Agent 工作台和可视化工作流环境。**研究者可以用自然语言描述任务、管理项目与会话、检查数据和学术来源，并在项目权限允许时让 Agent 规划、创建、修改、运行科研工作流。工作流画布与 Agent 由同一个本地服务提供；工作流以 JSON 文件保存，计算由已安装并登记的 StudyUI 组件执行。

本仓库同时包含 StudyUI 应用、材料科学节点包、示例与回归测试。Python 分发包名称为 `langflow-materials-quality`；主要实现位于 `packages/materials-quality/`。

> **研究结果需要研究者复核。**节点会报告使用的方法、参数、输入来源、警告和适用范围；它们不会自动确认样品身份、实验设计、仪器校准或物相。仓库演示数据不能替代真实实验数据。

## 功能概览

### StudyUI Agent 与项目工作流

**材料任务**入口提供力学、光谱和 XRD 参数表单，内置 9 条真实仪器案例。检查条件后生成原生流程，运行后下载完整结果与复现包；这些操作无需模型。详见[材料任务指南](docs/material-tasks.md)。

- 按项目组织对话、工作流、权限与审计记录；支持长任务状态、流式进度、取消及审批后继续任务。
- Agent 可检查本地数据结构、推荐方法、搜索受限的学术元数据来源，并依照组件目录规划、校验和运行工作流。
- 左侧工作流面板可按项目浏览和管理工作流；保存修改会保留可恢复的历史版本，删除则移入可恢复目录。
- 同一服务托管 StudyUI 和 LFX 工作流画布；工作流运行结果可回到对话，并附带表格、图表和报告等产物。
- Agent 只能使用仓库登记的组件。载入流程时会重新绑定安装版本的组件实现；未知组件和自定义代码不会执行。

### 材料科学与数据处理节点

组件以原生表单暴露常用参数，并提供可组合的导入、检查、预处理、分析、统计和导出流程。主要覆盖：

| 组件类别 | 能力范围（举例） |
|---|---|
| `materials_sources` | CSV/文本、Excel、PDF、图像、SQLite/SQLAlchemy/REST、仪器文件和数值数组接入 |
| `materials_extraction` | PDF 文本与表格、OCR、图像表格识别、图表曲线数字化 |
| `materials_preprocessing` | 列筛选与派生、缺失值处理、单位换算、整形、合并和归一化 |
| `materials_quality` | 可追溯的数据质量规则、检查结果与报告 |
| `materials_analysis` | XRD、光谱、热分析、力学、显微图像、电学及相关材料分析 |
| `materials_statistics` | 分组描述、相关、显著性、多重比较、回归、预测和模型评估 |
| `materials_visualization` | 科研图、表格、CSV/Excel、HTML/Markdown 报告及图表导出 |
| `materials_batch` | 多文件、多样品、逐曲线光谱、时序和跨文件批量处理 |
| `materials_literature` | 文献元数据、证据抽取与可追溯的来源信息 |
| `materials_skills` | 科研任务规划与执行节点；Agent 侧的 Skills 预检、管理和受限调用 |

科学计算节点提供可独立测试的 Python 函数；常见数据输入保持为表格或结构化对象。通常应显式确认列映射、单位、独立实验单位、基线、分析区间和统计设计。详细方法边界见各领域手册。

### Skills、学术检索与 AI 分析

- Agent 在模型请求前确定性预检 Skills：自动加载通用规则，并按任务选择有限数量的领域规则；预检选择和版本摘要写入会话事件。
- 文献检索只查询 Crossref、OpenAlex、Semantic Scholar、Europe PMC、DataCite 和 arXiv 的学术元数据接口；不提供任意网页搜索，也不自动下载论文全文。
- “AI 分析”节点只负责对经过批准的上游数据做语言模型辅助综合，不会自行联网、读取任意本地文件或执行代码；它不取代科研计算节点。
- 含脚本的导入 Skill 只有在当前版本单独审核/信任、项目权限允许并具备 Docker 时，才可在无网络沙箱中运行 Python 脚本；不能回退到宿主机执行。

## 快速开始

### 环境要求

- Windows、macOS 或 Linux。
- 推荐使用 Python 3.10。仓库启动器以 Python 3.10 验收；包元数据声明的 Python 范围为 `>=3.10,<3.15`。
- 首次安装需要联网下载依赖；连接远程模型时需要网络。无需模型密钥即可启动应用和使用确定性示例工作流。
- 默认端口为 `7880`，仅监听本机回环地址。若使用带脚本的 Skill，还需要 Docker。

### 安装并启动

在仓库根目录运行。Windows：

```powershell
.\start_demo.bat --setup
```

macOS/Linux：

```sh
sh ./start_demo.sh --setup
```

启动器会在仓库自己的 `.demo-venv/` 中安装依赖，不会向系统 Python 或其他虚拟环境安装包。依赖齐备后，它会启动 StudyUI 和工作流画布：

- StudyUI：<http://127.0.0.1:7880>
- 工作流画布：<http://127.0.0.1:7880/canvas/>

后续启动时省略 `--setup`。检查环境且不启动服务可使用 `--check`；需要更换端口时可使用 `--port 7886`。保持启动终端开启，按 `Ctrl+C` 停止本次启动的服务。

```powershell
.\start_demo.bat
.\start_demo.bat --check
.\start_demo.bat --port 7886
```

```sh
sh ./start_demo.sh
sh ./start_demo.sh --check
sh ./start_demo.sh --port 7886
```

更多启动参数、日志位置、数据目录和常见问题见[安装、运行与排障](../../docs/demo-launcher.md)。

### 配置模型（可选）

在 StudyUI 进入 **设置 → 模型管理**，填写配置名、API 地址、模型名和密钥，保存后可测试连接并切换多个模型配置。主 Agent 需要兼容 OpenAI Chat Completions 工具调用接口。远端服务地址必须使用 HTTPS；HTTP 只允许本机回环地址。密钥存入 Windows Credential Manager 或系统凭据库，不写入工作流 JSON 或会话数据库。

“最大输出 token”控制单次回答的生成上限，默认 32,768，不是上下文窗口；不同服务商和模型的实际输出上限不同，设置过高会被服务端拒绝。

没有配置模型时仍可打开画布、运行不需要模型的示例工作流和使用确定性科研节点。与外部模型对话会发送用户消息及必要的上下文；AI 分析节点会将其获批的上游数据发送给当前模型服务。请只处理已获授权、可提交给所选模型服务的数据。

## 推荐使用流程

1. 在 StudyUI 中创建或选择项目，并在设置中检查该项目的权限档位。
2. 选择一个演示案例，或在对话中说明研究问题、数据文件和希望得到的结果；对于真实数据，确认单位、样品编号和实验单位含义。
3. 查看 Agent 的计划、工作流节点和审批卡片。确认目标项目、操作范围及可能的数据外发后，再授权需要的操作。
4. 在画布中检查节点参数和连线，运行工作流；查看结果表、图、警告、报告和来源信息。
5. 修改工作流后可通过历史版本恢复；删除操作会移入可恢复目录，而不是直接永久删除。

File: packages/materials-quality/src/materials_quality/skills/resources/studyui-compressive-strength/SKILL.md
---
name: studyui-compressive-strength
description: 分析混凝土、陶瓷、粉体或其他材料的压缩载荷、强度及应力应变数据；检查试样几何、龄期/养护、加载程序和独立试件层级。
metadata:
  version: "1.0.0"
  domain: "compressive-mechanics"
  triggers: "compressive strength|compression test|compressive stress|concrete cylinder|compressive modulus|混凝土抗压|抗压强度|压缩强度|抗压试验|压缩试验|压缩应力|圆柱试件|立方体试件|陶瓷压缩|材料抗压"
---

# 压缩与混凝土强度

1. 明确原始测量是载荷–位移、应力–应变还是已汇总的破坏荷载/抗压强度。载荷除以承载截面积可形成名义压应力，但面积、形状、单位、压缩正负号和是否按初始尺寸定义必须可核实。
2. 对混凝土至少区分圆柱与立方体、模制试件与钻芯；记录尺寸、龄期、养护温湿条件、取样/制样、端面处理、加载速率、最大荷载、失败模式及所用标准版本。ASTM C39 指出测得强度受试件大小形状、制备、取样与养护龄期/条件影响，不能简单视作混凝土的固有常数。
3. 比较龄期或配合比时核实试验单位、批次、同批试件数和是否取平均。每个圆柱/立方体是一个试件；同一试件的连续采样点不是独立样本。图表显示单件值和组内分布，避免只用均值遮蔽差异。
4. 不把立方体值和圆柱值直接合并，也不使用未经来源确认的通用换算系数；标准方法、尺寸、加载/养护与验收用途不同会改变结果解释。
5. 若从载荷–位移计算曲线，确认压盘/机架柔度、端面接触、零点、初始高度和有效截面积处理；没有这些校正数据时将其列为限制，不推测真实材料应变或弹性模量。
6. 节点方向：查询目录中真实支持的压缩或应力应变节点。如果只有拉伸算法/拉伸屈服指标，可在用户确认数据定义后复用其通用应力应变导入或描述性绘图部分；不得套用拉伸屈服/偏移法解释压缩强度。
7. 输出每个试件的原始最大荷载、可核实的几何、派生强度、试件数、龄期/条件、排除项和不确定性。若只获得已汇总 Source Data，不声称恢复了逐试件原始数据。

## 参考

- [ASTM C39/C39M](https://store.astm.org/c0039_c0039m-23.html)：圆柱混凝土压缩强度方法范围及结果依赖试件和制备/养护条件；本文不复述标准条文。
- [ACI：混凝土强度验收试验的取样和龄期](https://www.concrete.org/frequentlyaskedquestions/faqid/881.aspx)：用于解释标准养护与现场养护试件的不同目的。
- [NIST：高强混凝土压缩试验变量](https://nvlpubs.nist.gov/nistpubs/Legacy/IR/nistir5405.pdf)：试验变量与强度测量。
